Repository: ghaiyan/Inhibitor_Mol_VAE

# Generating Corrosion Inhibitor Molecules using Variational Autoencoder Models

This repo contains the codebase for generating Corrosion Inhibitor Molecules using Variational Autoencoder Models. The code is organized by folders that correspond to the following sections:

- **transvae**: code required to run models including model class definitions, data preparation, optimizers, etc.
- **scripts**: scripts for training models, generating samples and performing calculations
- **checkpoints**: pre-trained model files
- **Inhibitor1368_data**: all data including SMIELS files, propotion files, token vocabularies and weights for Inhibitor1368_data.
- **trials**: all loss files in the model training.

## Before training
run all codes of 0-preprocessData.ipynb to generate the training datasets including the following files:

## Training
usage: train.py [-h]

                 --model {transvae,rnnattn,rnn} [--d_model D_MODEL] [--d_feedforward D_FEEDFORWARD]

                [--d_latent D_LATENT] [--property_predictor] [--d_property_predictor D_PROPERTY_PREDICTOR]

                [--depth_property_predictor DEPTH_PROPERTY_PREDICTOR] [--batch_size BATCH_SIZE]

                [--batch_chunks BATCH_CHUNKS] [--beta BETA] [--beta_init BETA_INIT]

                [--anneal_start ANNEAL_START] [--adam_lr ADAM_LR] [--lr_scale LR_SCALE]

                [--warmup_steps WARMUP_STEPS] [--eps_scale EPS_SCALE] [--epochs EPOCHS] --data_source

                {zinc,pubchem,custom} [--train_mols_path TRAIN_MOLS_PATH] [--test_mols_path TEST_MOLS_PATH]

                [--train_props_path TRAIN_PROPS_PATH] [--test_props_path TEST_PROPS_PATH]

                [--vocab_path VOCAB_PATH] [--char_weights_path CHAR_WEIGHTS_PATH] [--checkpoint CHECKPOINT]

                [--save_name SAVE_NAME] [--save_freq SAVE_FREQ]


There are three model types - RNN (a), RNNAttn (b) and Transformer (c). 
If you want to train using SMILES and propotion files, you need to set --property_predictor, for example:

`python train.py --model transvae --data_source custom --train_mols_path Inhibitor1368_mose_data/train_mols.txt --test_mols_path Inhibitor1368_mose_data/test_mols.txt --property_predictor --train_props_path Inhibitor1368_mose_data/train_props.txt --test_props_path Inhibitor1368_mose_data/test_props.txt  --epochs 50 --vocab_path Inhibitor1368_mose_data/Inhibitor1368_mose_data_char_dict.pkl --char_weights_path Inhibitor1368_mose_data/char_weights_Inhibitor1368_mose_data.npy --save_name Inhibitor1368_mose_model`

If you want to train using transvae model, you need to modify the following code of ransvae/trans_models.py, for example, the number of propotion is 9, then the self.src_len = 134, self.tgt_len = 133
 ## Generate new Corrosion Inhibitor Molecules

 run the code of 0-preprocessData.ipynb as following.

## calculate_HOMO-LUMO
(1) The SMILES hydrogenated into rough 3D molecular structure by RDKit, performed a rough structure optimization based on MMFF, and saved the molecular structure in.mol file.
run the following code of 1-calculate_HOMO-LUMO.ipynb:
(2) Then Multiwfn software is used to batch change the.mol format file into the.gJf format file input by Gaussian. The gjf file contains the molecular structure information and keywords that Gaussian can recognize;

you need to download the Multiwfn_3.8_dev_bin_Linux_noGUI software:

```
#Convert geometry (final, input orientation) in all Gaussian .out files in current folder to .gjf file by Multiwfn
#!/bin/bash

icc=0
nfile=`ls /data1/ghy_data/Multiwfn_3.8_dev_bin_Linux_noGUI/Inhibitor1368_data_9/mol/transvae/reconstruct_smiles/*.mol|wc -l`
for inf in /data1/ghy_data/Multiwfn_3.8_dev_bin_Linux_noGUI/Inhibitor1368_data_9/mol/transvae/reconstruct_smiles/*.mol
do
((icc++))
echo Converting ${inf} to ${inf//out/gjf} ... \($icc of $nfile\)
Multiwfn_noGUI ${inf} << EOF > /dev/null
100
2
10
${inf//out/gjf}
0
q
EOF
done
```

```
#!/bin/bash
folder_path="/data1/ghy_data/Multiwfn_3.8_dev_bin_Linux_noGUI/Inhibitor1368_data_9/mol/transvae/raw_smiles"
if [ ! -d "$folder_path" ]; then
    echo "文件夹不存在：$folder_path"
    exit 1
fi

cd "$folder_path"

for file in *.mol; do
    if [ -e "$file" ]; then
        mv "$file" "${file%.mol}.gjf"
        echo "已将 $file 改名为 ${file%.mol}.gjf"
    fi
done

echo "处理完成！"

```

(3) Finally, the HOMO-LUMO band gap (i.e., molecular hardness) was calculated in batches using Gaussian from the converted gjf file.

you can run the following code of 1-calculate_HOMO-LUMO.ipynb:
Then, you will obtain the caluresults.txt file including the id, homo_energy, lumo_energy, gap,Hardness, Softness.

## Ploting
run the codes of 2-plot-metrics.ipynb to plot figures in this project.

## Batch generation of new corrosion inhibitor molecules
run the codes of genNewSmiles.ipynb in this project.

##

File: Processed Datasets/Inhibitor1368_molecular_properties_new_all_update_Category.csv (part 1 of 8)
id,SMILES,QED,LogP,MolWt,HBA,HBD,TPSA,NumRotBonds,IE,Concentration_mM,N_count,S_count,O_count,P_count,dipole_moment,HOMO,LUMO,HOMO-LUMO Gap,Ionization Potential,Electron Affinity,Electronegativity,Hardness,Softness,Electrophilicity,Electron Donor Capacity,Electron Acceptor Capacity,vdw_volume,vdw_surface_area,Category
1,Brc1ccc(-n2ccnc2)cc1,0.726070299,2.6348,223.073,2,0,17.82,1,0.807,5,2,0,0,0,2.0171,-0.22811,-0.03902,0.18909,0.22811,0.03902,0.133565,0.094545,10.57697393,0.094344541,0.275182041,0.008052041,1298.279,1301.272689,Imidazoles
2,Brc1ccc2nc[nH]c2c1,0.689170014,2.3254,197.035,1,1,28.68,0,0.86,5,2,0,0,0,3.4935,-0.22435,-0.02847,0.19588,0.22435,0.02847,0.12641,0.09794,10.21033286,0.081577946,0.256957946,0.004137946,1141.338,1137.2436,Benzimidazoles
3,C(=N/c1ccc(Cc2ccc(/N=C/c3ccsc3)cc2)cc1)\c1ccsc1,0.321947011,6.9016,386.545,4,0,24.72,6,0.889,5,2,2,0,0,2.0187,-0.20773,-0.04959,0.15814,0.20773,0.04959,0.12866,0.07907,12.64702163,0.104675576,0.272870576,0.015550576,3255.509,3258.76408,Schiff bases
4,C(=N/c1ccc(CCc2ccc(/N=C/c3ccsc3)cc2)cc1)\c1ccsc1,0.295692545,7.096,400.572,4,0,24.72,7,0.914,5,2,2,0,0,3.5022,-0.20903,-0.05075,0.15828,0.20903,0.05075,0.12989,0.07914,12.63583523,0.106592192,0.276052192,0.016272192,3062.357,3070.427058,Schiff bases
5,C(=N/c1ccc(Oc2ccc(/N=C/c3ccccn3)cc2)cc1)\c1ccccn1,0.400203239,5.7701,378.435,5,0,59.73,6,0.8898,5,4,0,1,0,2.4241,-0.1977,-0.06466,0.13304,0.1977,0.06466,0.13118,0.06652,15.03307276,0.129346004,0.293786004,0.031426004,3402.462,3404.32476,Schiff bases
6,C(=N/c1ccc(Oc2ccc(/N=C/c3ccsc3)cc2)cc1)\c1ccsc1,0.324228952,7.1031,388.517,5,0,33.95,6,0.916,5,2,2,1,0,0.4186,-0.19845,-0.05162,0.14683,0.19845,0.05162,0.125035,0.073415,13.62119458,0.106475184,0.268217684,0.018147684,3405.899,3413.884968,Schiff bases
7,C(=N/c1ccc(Oc2ccc(Oc3ccc(/N=C/c4ccccn4)cc3)cc2)cc1)\c1ccccn1,0.219431003,7.5624,470.532,6,0,68.96,8,0.93,5,4,0,2,0,3.3177,-0.19824,-0.065,0.13324,0.19824,0.065,0.13162,0.06662,15.01050736,0.130019697,0.294949697,0.031709697,3937.548,3942.180128,Schiff bases
8,c1ccc(-c2nc3ccccc3n2CCCCn2c(-c3ccccc3)nc3ccccc32)cc1,0.245091881,7.2004,442.566,4,0,35.64,7,0.88,5,4,0,0,0,5.7635,-0.21193,-0.02958,0.18235,0.21193,0.02958,0.120755,0.091175,10.96791884,0.079965835,0.246308335,0.004798335,4047.671,4047.6708,Benzimidazoles
9,CC(=O)c1ccc(-n2ccnc2)cc1,0.672807286,2.0749,186.214,3,0,34.89,2,0.772,5,2,0,1,0,1.6467,-0.23172,-0.06817,0.16355,0.23172,0.06817,0.149945,0.081775,12.22867625,0.13747174,0.32830424,0.02841424,1482.577,,Imidazoles
10,CC(C)c1ccc(/C=N/Nc2ccc([N+](=O)[O-])cc2[N+](=O)[O-])cc1,0.487846583,4.0724,328.328,6,1,110.67,6,0.9682,5,4,0,4,0,7.6253,-0.22444,-0.10854,0.1159,0.22444,0.10854,0.16649,0.05795,17.25625539,0.239162382,0.434627382,0.101647382,3066.947,3061.426018,Hydrazine
11,CC1(C)SC2C(NC(=O)C(N)c3ccc(O)cc3)C(=O)N2C1C(=O)O,0.553031528,0.0237,365.411,6,4,132.96,4,0.934,5,3,1,5,0,3.3021,-0.22201,-0.02316,0.19885,0.22201,0.02316,0.122585,0.099425,10.05783254,0.075569938,0.247867438,0.002697438,2870.25,2865.585856,other
12,CC1(C)SC2C(NC(=O)C(N)c3ccccc3)C(=O)N2C1C(=O)O,0.674878289,0.3181,349.412,5,3,112.73,4,0.846,5,3,1,4,0,2.236,-0.24059,-0.02563,0.21496,0.24059,0.02563,0.13311,0.10748,9.304056569,0.082425903,0.269275903,0.003055903,2668.653,2668.418796,other
13,CC1(C)SC2C(NC(=O)Cc3ccccc3)C(=O)N2C1C(=O)O,0.79776327,0.8608,334.397,4,2,86.71,4,0.92,5,2,1,4,0,1.9038,-0.24153,-0.02047,0.22106,0.24153,0.02047,0.131,0.11053,9.04731747,0.077630508,0.263895508,0.001895508,2948.703,2946.048848,other
14,Cc1cc(Cc2nc3ccccc3[nH]2)n[nH]1,0.683686542,2.18522,212.256,2,2,57.36,2,0.9219,5,4,0,0,0,6.1172,-0.2063,-0.00457,0.20173,0.2063,0.00457,0.105435,0.100865,9.914241808,0.055106029,0.210973529,0.000103529,2056.636,2054.859768,other
15,Cc1ccc(O)c(/C=N/c2ccccc2O)c1,0.774127202,3.15682,227.263,3,2,52.82,2,0.94,5,1,0,2,0,3.2094,-0.21433,-0.06583,0.1485,0.21433,0.06583,0.14008,0.07425,13.46801347,0.132137417,0.309342417,0.029182417,1742.295,1739.34992,Schiff bases
16,Cc1ncc[nH]1,0.490446891,0.71812,82.106,1,1,28.68,0,0.266,5,2,0,0,0,3.6148,-0.21193,0.03673,0.24866,0.21193,-0.03673,0.0876,0.12433,8.043111075,0.030860452,0.180625452,0.005425452,,,other
17,CCCCc1nc(Cl)c(CO)n1Cc1ccc(-c2ccccc2-c2nnnn2[K])cc1,0.405536783,3.6718,461.01,7,1,81.65,8,0.889,5,6,0,1,0,16.4142,-0.1841,-0.07705,0.10705,0.1841,0.07705,0.130575,0.053525,18.68285848,0.159269786,0.316607286,0.055457286,3499.574,3501.095341,Imidazoles
18,CCCCCCCC[N+](C)(C)c1ccc(/C=N\c2cn(C)n(-c3ccccc3)c2=O)cc1.[Br-],0.220932484,2.858,513.524,4,0,39.29,11,0.8648,5,4,0,1,0,,,,,,,,,,,,,,,other
19,CCCCCCCCC[N+](C)(C)c1ccc(/C=N/c2ccc(-c3ccc(/N=C/c4ccc([N+](C)(C)CCCCCCCCC)cc4)c(OC)c3)cc2OC)cc1.[Br-].[Br-],0.039295846,7.515,920.96,4,0,43.18,25,0.967,5,4,0,2,0,,,,,,,,,,,,,,,other
20,CCCCCCCCCC[N+](C)(C)c1ccc(C=NC(=S)N=Cc2ccc([N+](C)(C)CCCCCCCCCC)cc2)cc1.[Br-].[Br-],0.072108081,4.9327,780.844,1,0,24.72,22,0.9479,5,4,1,0,0,,,,,,,,,,,,,,,Schiff bases
21,CCCCCCCCCCC[N+](C)(C)c1ccc(/C=N/c2ccc(-c3ccc(/N=C/c4ccc([N+](C)(C)CCCCCCCCCCC)cc4)c(OC)c3)cc2OC)cc1.[Br-].[Br-],0.031007293,9.0754,977.068,4,0,43.18,29,0.9739,5,4,0,2,0,,,,,,,,,,,,,,,other
22,CCCCCCCCCCCC[N+](C)(C)c1ccc(/C=N/c2cn(C)n(-c3ccccc3)c2=O)cc1.[Br-],0.151853163,4.4184,569.632,4,0,39.29,15,0.94,5,4,0,1,0,10.1255,-0.07275,-0.01964,0.05311,0.07275,0.01964,0.046195,0.026555,37.65769158,0.040180343,0.099652843,0.007262843,4965.353,4954.832477,Schiff bases
23,CCCCCCCCCCCC[N+](C)(C)c1ccc(C=NC(=S)N=Cc2ccc([N+](C)(C)CCCCCCCCCCCC)cc2)cc1.[Br-].[Br-],0.046089926,6.4931,836.952,1,0,24.72,26,0.949,5,4,1,0,0,,,,,,,,,,,,,,,Schiff bases
24,CCCCCCCCCCCCC[N+](C)(C)c1ccc(/C=N/c2ccc(-c3ccc(/N=C/c4ccc([N+](C)(C)CCCCCCCCCCCCC)cc4)c(OC)c3)cc2OC)cc1.[Br-].[Br-],0.027115054,10.6358,1033.176,4,0,43.18,33,0.971,5,4,0,2,0,,,,,,,,,,,,,,,other
25,CCCCCCCCCCCCCCCC[N+](C)(C)c1ccc(/C=N/c2cn(C)n(-c3ccccc3)c2=O)cc1.[Br-],0.091865486,5.9788,625.74,4,0,39.29,19,0.9565,5,4,0,1,0,9.8023,-0.11758,-0.06392,0.05366,0.11758,0.06392,0.09075,0.02683,37.27171077,0.153476752,0.257641752,0.076141752,5128.028,5135.219092,Schiff bases
26,CCCCCCCCCCCCCCCC[N+](C)(C)c1ccc(C=NC(=S)N=Cc2ccc([N+](C)(C)CCCCCCCCCCCCCCCC)cc2)cc1.[Br-].[Br-],0.029729785,9.6139,949.168,1,0,24.72,34,0.9553,5,4,1,0,0,,,,,,,,,,,,,,,Schiff bases
27,CCCCCCn1cc[n+](C)c1.[I-],0.370191345,-1.1031,294.18,1,0,8.81,5,0.936,5,2,0,0,0,,,,,,,,,,,,,,,Imidazoles
28,CCCCCCNc1nc(NCCCN(C)C)nc(Nc2nc3ccccc3[nH]2)n1,0.3143137,3.8473,411.558,8,4,106.68,13,0.9704,5,9,0,0,0,3.3121,-0.19612,-0.01469,0.18143,0.19612,0.01469,0.105405,0.090715,11.02353525,0.061236918,0.211999418,0.001189418,3916.577,3906.785232,other
29,CCCCn1cc[n+](C)c1.[I-],0.447019227,-1.8833,266.126,1,0,8.81,3,0.881,5,2,0,0,0,,,,,,,,,,,,,,,Imidazoles
30,CCCn1cc[n+](C)c1.[I-],0.414324009,-2.2734,252.099,1,0,8.81,2,0.839,5,2,0,0,0,,,,,,,,,,,,,,,Imidazoles
31,Clc1ccc(-c2nc3ccccc3n2CCCCn2c(-c3ccc(Cl)cc3)nc3ccccc32)cc1,0.201523642,8.5072,511.456,4,0,35.64,7,0.94,5,4,0,0,0,,,,,,,,,,,,,3999.728,3999.550288,Benzimidazoles
32,Clc1ccc(-n2ccnc2)cc1,0.656380298,2.5257,178.622,2,0,17.82,1,0.629,5,2,0,0,0,1.9845,-0.22814,-0.03797,0.19017,0.22814,0.03797,0.133055,0.095085,10.51690593,0.093093722,0.273691222,0.007581222,1215.163,,Imidazoles
33,Clc1cccc(-n2ccnc2)c1,0.656380298,2.5257,178.622,2,0,17.82,1,0.632,5,2,0,0,0,3.5249,-0.2301,-0.03836,0.19174,0.2301,0.03836,0.13423,0.09587,10.4307917,0.093969401,0.276134401,0.007674401,1554.606,,Imidazoles
34,Clc1ccccc1-n1ccnc1,0.656380298,2.5257,178.622,2,0,17.82,1,0.586,5,2,0,0,0,4.6543,-0.22514,-0.03557,0.18957,0.22514,0.03557,0.130355,0.094785,10.55019254,0.089636683,0.267384183,0.006674183,1566.403,,Imidazoles
35,Clc1ncc[nH]1,0.521511091,1.0631,102.524,1,1,28.68,0,0.528,5,2,0,0,0,3.8367,-0.22765,0.02011,0.24776,0.22765,-0.02011,0.10377,0.12388,8.072328059,0.043462274,0.209172274,0.001632274,,,Imidazoles
36,ClCc1nc2ccccc2[nH]1,0.647495777,2.3017,166.611,1,1,28.68,1,0.839,5,2,0,0,0,1.9413,-0.22322,-0.02418,0.19904,0.22322,0.02418,0.1237,0.09952,10.04823151,0.076877462,0.250337462,0.002937462,1043.441,,Benzimidazoles
37,COc1ccc(/C=N/CC[N+](C)(C)CCCCCCCCBr)cc1OC.[Br-],0.16662546,1.9386,508.339,3,0,30.82,14,0.8337,5,2,0,2,0,,,,,,,,,,,,,3859.059,3850.81705,other
38,COc1ccc(/C=N/CC[N+](C)(C)CCCCCCCCCCCCBr)cc1OC.[Br-],0.118409317,3.499,564.447,3,0,30.82,18,0.8495,5,2,0,2,0,,,,,,,,,,,,,4294.848,4299.19692,other
39,COc1ccc(/C=N/CC[N+](C)(C)CCCCCCCCCCCCCCCCBr)cc1OC.[Br-],0.078628621,5.0594,620.555,3,0,30.82,22,0.8663,5,2,0,2,0,,,,,,,,,,,,,5373.383,5354.743823,other
40,COc1ccc(O)c(/C=N/c2ccccc2O)c1,0.814653928,2.857,243.262,4,2,62.05,3,0.95,5,1,0,3,0,3.5352,-0.20756,-0.06608,0.14148,0.20756,0.06608,0.13682,0.07074,14.13627368,0.132313489,0.304503489,0.030863489,2252.151,2249.671644,Schiff bases
41,COc1ccc2cc(C(C)C(=O)N/N=C(\C)c3ccc(Br)cc3)ccc2c1,0.448260676,5.2548,425.326,3,1,50.69,5,0.95,5,2,0,2,0,3.3903,-0.20795,-0.04682,0.16113,0.20795,0.04682,0.127385,0.080565,12.41233786,0.10070712,0.26837462,0.01360462,3300.534,3291.70487,Hydrazine
42,COc1ccc2cc(C(C)C(=O)N/N=C(\C)c3ccccc3)ccc2c1,0.546421752,4.4923,346.43,3,1,50.69,5,0.9,5,2,0,2,0,3.4215,-0.20251,-0.04424,0.15827,0.20251,0.04424,0.123375,0.079135,12.6366336,0.096173568,0.259116068,0.012366068,3152.798,3156.739245,Hydrazine
43,NC(=O)c1ccc(N=Cc2cccs2)cc1,0.809428438,2.5976,230.292,3,1,55.45,3,0.949,5,2,1,1,0,4.2971,-0.22728,-0.064,0.16328,0.22728,0.064,0.14564,0.08164,12.2488976,0.129905742,0.316365742,0.025085742,1719.98,1723.107355,other
44,Nc1ccc(-n2ccnc2)cc1,0.639898884,1.4545,159.192,3,1,43.84,1,0.717,5,3,0,0,0,5.4069,-0.20075,-0.01423,0.18652,0.20075,0.01423,0.10749,0.09326,10.7227107,0.061945636,0.216065636,0.001085636,1278.346,,Imidazoles
45,Nc1ccc2nc[nH]c2c1,0.529376991,1.1451,133.154,2,2,54.7,0,0.724,5,3,0,0,0,3.9931,-0.18756,-0.00533,0.18223,0.18756,0.00533,0.096445,0.091115,10.9751413,0.051043396,0.193045896,0.000155896,1176.406,,Benzimidazoles
46,Nc1nc2ccccc2[nH]1,0.565899971,1.1451,133.154,2,2,54.7,0,0.5863,5,3,0,0,0,4.4593,-0.19403,0.00715,0.20118,0.19403,-0.00715,0.09344,0.10059,9.941346058,0.043399113,0.187134113,0.000254113,1081.586,,other
47,NCc1nc2ccccc2[nH]1,0.632365415,1.0216,147.181,2,2,54.7,1,0.597,5,3,0,0,0,2.9755,-0.2148,-0.01208,0.20272,0.2148,0.01208,0.11344,0.10136,9.865824783,0.063479842,0.227599842,0.000719842,1244.901,,Benzimidazoles
48,O=C(CS)OCCOCCOCCOCCOCCOCCOCCOCCOCCOCCOCCOCCOCCOCCOC(=O)CS,0.048569225,0.1482,782.965,19,2,172.59,44,0.5456,5,0,2,17,0,3.4567,-0.23332,-0.01511,0.21821,0.23332,0.01511,0.124215,0.109105,9.165482792,0.070708795,0.249476295,0.001046295,7090.881,7069.916178,other
49,O=c1c2ccccc2[nH]c2ccc([N+](=O)[O-])cc12,0.403203132,2.5895,240.218,3,1,76,1,0.919,5,2,0,3,0,8.5878,-0.23123,-0.08879,0.14244,0.23123,0.08879,0.16001,0.07122,14.04099972,0.179747263,0.375367263,0.055347263,1490.554,,Quinolines
50,O=Cc1cc2cc([N+](=O)[O-])ccc2nc1Cl,0.347682744,2.6089,236.614,4,0,73.1,2,0.89,5,2,0,3,0,2.488,-0.26923,-0.12055,0.14868,0.26923,0.12055,0.19489,0.07434,13.45170837,0.255462148,0.487522148,0.097742148,1654.868,1651.889302,other
51,O=Cc1cc2cc(Cl)cc([N+](=O)[O-])c2nc1Cl,0.363401348,3.2623,271.059,4,0,73.1,2,0.87,5,2,0,3,0,,,,,,,,,,,,,1814.949,1818.175254,other
52,O=Cc1cc2cc(Cl)ccc2nc1Cl,0.550780817,3.3541,226.062,2,0,29.96,1,0.96,5,1,0,1,0,,,,,,,,,,,,,1477.302,1472.500755,other
53,O=Cc1ccc(-n2ccnc2)cc1,0.645836573,1.6848,172.187,3,0,34.89,2,0.804,5,2,0,1,0,0.6731,-0.23483,-0.07597,0.15886,0.23483,0.07597,0.1554,0.07943,12.58970162,0.152015359,0.347130359,0.036330359,1628.613,,Imidazoles
54,Oc1ccc(CCl)c2ccc[nH+]c12.[Cl-],0.632994974,-0.8977,230.094,1,1,34.37,1,0.9,5,1,0,1,0,,,,,,,,,,,,,1326.193,1323.680292,Quinolines
55,Oc1ccc(-n2ccnc2)cc1,0.687292653,1.5779,160.176,3,1,38.05,1,0.887,5,2,0,1,0,3.7471,-0.21383,-0.02147,0.19236,0.21383,0.02147,0.11765,0.09618,10.39717197,0.071956345,0.237696345,0.002396345,1187.844,,Imidazoles
56,Oc1ccccc1/C=N/c1ccccc1O,0.753464549,2.8484,213.236,3,2,52.82,2,0.93,5,1,0,2,0,1.617,-0.19998,-0.04152,0.15846,0.19998,0.04152,0.12075,0.07923,12.62148176,0.092014152,0.252379152,0.010879152,1608.968,,Schiff bases
57,Oc1ccccc1CNCCNCc1ccccc1O,0.581985719,1.9772,272.348,4,4,64.52,7,0.94,5,2,0,2,0,4.8859,-0.20328,-0.00408,0.1992,0.20328,0.00408,0.10368,0.0996,10.04016064,0.053963566,0.207443566,8.36E-05,2851.208,2849.929296,other
58,OCc1ccc2[nH]cnc2c1,0.634750821,1.0552,148.165,2,2,48.91,1,0.734,5,2,0,1,0,4.7953,-0.228,-0.02267,0.20533,0.228,0.02267,0.125335,0.102665,9.740417864,0.076505441,0.253172941,0.002502941,1339.804,,other
59,Sc1nc(/N=C/c2ccco2)n[nH]1,0.56111443,1.437,194.219,5,2,67.07,2,0.9,5,4,1,1,0,1.5423,-0.20873,-0.05747,0.15126,0.20873,0.05747,0.1331,0.07563,13.2222663,0.117120257,0.288035257,0.021835257,1513.459,1517.877126,Triazole
60,Sc1nc(/N=C/c2cccs2)n[nH]1,0.587323849,1.9055,210.287,5,2,53.93,2,0.93,5,4,2,0,0,1.61,-0.21281,-0.06159,0.15122,0.21281,0.06159,0.1372,0.07561,13.22576379,0.124479831,0.299484831,0.025084831,1301.623,1297.918548,Triazole
61,CC#CCn1c(N2CCCC(N)C2)nc2c1c(=O)n(Cc1nc(C)c3ccccc3n1)c(=O)n2C,0.442907235,1.14742,472.553,10,1,116.86,4,0.94,5,8,0,2,0,4.6728,-0.20229,-0.06523,0.13706,0.20229,0.06523,0.13376,0.06853,14.59214942,0.130539454,0.298564454,0.031044454,4221.401,4215.456084,other
62,NC1=CC=CC=C1C1=NC2=CC=CC=C2N1,0.605331363,2.8121,209.252,2,2,54.7,1,0.97,5,3,0,0,0,4.6676,-0.20385,-0.03907,0.16478,0.20385,0.03907,0.12146,0.08239,12.13739531,0.089528654,0.252183654,0.009263654,1917.917,,other
63,Cc1ccc(/C=N/NC(=O)c2cccnc2)cc1,0.658777772,2.15392,239.278,3,1,54.35,3,0.966,4,3,0,1,0,3.6929,-0.21764,-0.0596,0.15804,0.21764,0.0596,0.13862,0.07902,12.65502404,0.121586335,0.299716335,0.022476335,1934.739,,Schiff bases
64,O=C(N/N=C/c1ccc(O)cc1)c1cccnc1,0.632070638,1.5511,241.25,4,2,74.58,3,0.928,4,3,0,2,0,3.0419,-0.2105,-0.05779,0.15271,0.2105,0.05779,0.134145,0.076355,13.09671927,0.117836953,0.290159453,0.021869453,2250.492,,Schiff bases
65,O=P(O)(O)CN(CCCCCCN(CP(=O)(O)O)CP(=O)(O)O)CP(=O)(O)O,0.108159152,-0.3084,492.232,6,8,236.6,15,0.8187,4,2,0,12,4,5.8845,-0.2398,0.01286,0.25266,0.2398,-0.01286,0.11347,0.12633,7.915776142,0.050959554,0.227594554,0.000654554,3603.061,3617.057187,Phosphonate esters
66,CCCCCCNc1nc(NCCCN(C)C)nc(Nc2nc3ccccc3[nH]2)n1,0.3143137,3.8473,411.558,8,4,106.68,13,0.9702,3,9,0,0,0,3.3121,-0.19612,-0.01469,0.18143,0.19612,0.01469,0.105405,0.090715,11.02353525,0.061236918,0.211999418,0.001189418,3916.577,3906.785232,other
67,CCN(CC)c1ccc(/C=N\c2nnc(S)s2)cc1,0.677909483,3.4236,292.433,6,1,41.38,5,0.989,3,4,2,0,0,6.7383,-0.2012,-0.05202,0.14918,0.2012,0.05202,0.12661,0.07459,13.40662287,0.1074547,0.2713597,0.0181397,2017.009,2018.563561,other
68,NC(=S)N/N=C(\\c1ccco1)C(O)c1ccco1,0.435602071,1.1435,265.294,5,3,96.92,4,0.898,3,3,1,3,0,4.7695,-0.20821,-0.06889,0.13932,0.20821,0.06889,0.13855,0.06966,14.35544071,0.137784256,0.311164256,0.034064256,2099.116,2097.8156,other
69,Nc1nc2ccccc2[nH]1,0.565899971,1.1451,133.154,2,2,54.7,0,0.563,3,3,0,0,0,4.4593,-0.19403,0.00715,0.20118,0.19403,-0.00715,0.09344,0.10059,9.941346058,0.043399113,0.187134113,0.000254113,1081.586,,other
70,Cc1ccc(O)c(/C=N/c2ccccc2O)c1,0.774127202,3.15682,227.263,3,2,52.82,2,0.91,2.5,1,0,2,0,3.2094,-0.21433,-0.06583,0.1485,0.21433,0.06583,0.14008,0.07425,13.46801347,0.132137417,0.309342417,0.029182417,1742.295,1739.34992,Schiff bases
71,CCCCCCCCC[N+](C)(C)c1ccc(/C=N/c2ccc(-c3ccc(/N=C/c4ccc([N+](C)(C)CCCCCCCCC)cc4)c(OC)c3)cc2OC)cc1.[Br-].[Br-],0.039295846,7.515,920.96,4,0,43.18,25,0.9559,2.5,4,0,2,0,,,,,,,,,,,,,,,other
72,CCCCCCCCCCC[N+](C)(C)c1ccc(/C=N/c2ccc(-c3ccc(/N=C/c4ccc([N+](C)(C)CCCCCCCCCCC)cc4)c(OC)c3)cc2OC)cc1.[Br-].[Br-],0.031007293,9.0754,977.068,4,0,43.18,29,0.9681,2.5,4,0,2,0,,,,,,,,,,,,,,,other
73,CCCCCCCCCCCCC[N+](C)(C)c1ccc(/C=N/c2ccc(-c3ccc(/N=C/c4ccc([N+](C)(C)CCCCCCCCCCCCC)cc4)c(OC)c3)cc2OC)cc1.[Br-].[Br-],0.027115054,10.6358,1033.176,4,0,43.18,33,0.8291,2.5,4,0,2,0,,,,,,,,,,,,,,,other
74,COc1ccc(O)c(/C=N/c2ccccc2O)c1,0.814653928,2.857,243.262,4,2,62.05,3,0.93,2.5,1,0,3,0,3.5352,-0.20756,-0.06608,0.14148,0.20756,0.06608,0.13682,0.07074,14.13627368,0.132313489,0.304503489,0.030863489,2252.151,2249.671644,Schiff bases
75,Oc1ccccc1/C=N/c1ccccc1O,0.753464549,2.8484,213.236,3,2,52.82,2,0.89,2.5,1,0,2,0,1.617,-0.19998,-0.04152,0.15846,0.19998,0.04152,0.12075,0.07923,12.62148176,0.092014152,0.252379152,0.010879152,1608.968,,Schiff bases
76,Oc1ccccc1CNCCNCc1ccccc1O,0.581985719,1.9772,272.348,4,4,64.52,7,0.87,2.5,2,0,2,0,4.8859,-0.20328,-0.00408,0.1992,0.20328,0.00408,0.10368,0.0996,10.04016064,0.053963566,0.207443566,8.36E-05,2851.208,2849.929296,other
77,CC#CCn1c(N2CCCC(N)C2)nc2c1c(=O)n(Cc1nc(C)c3ccccc3n1)c(=O)n2C,0.442907235,1.14742,472.553,10,1,116.86,4,0.9,2.5,8,0,2,0,4.6728,-0.20229,-0.06523,0.13706,0.20229,0.06523,0.13376,0.06853,14.59214942,0.130539454,0.298564454,0.031044454,4221.401,4215.456084,other
78,c1ccc2[nH]c(-c3ccncc3)nc2c1,0.648091739,2.6249,195.225,2,1,41.57,1,0.821,2,3,0,0,0,3.4419,-0.22387,-0.06198,0.16189,0.22387,0.06198,0.142925,0.080945,12.35406758,0.126181701,0.309579201,0.023729201,1698.834,,Benzimidazoles
79,c1ccc2[nH]c(CN(Cc3nc4ccccc4[nH]3)Cc3nc4ccccc4[nH]3)nc2c1,0.378728031,4.5179,407.481,4,3,89.28,6,0.92,2,7,0,0,0,2.3763,-0.21031,-0.02826,0.18205,0.21031,0.02826,0.119285,0.091025,10.98599286,0.078159359,0.242956859,0.004386859,3638.658,3645.935483,Benzimidazoles
80,c1ccc2[nH]c(CNCc3nc4ccccc4[nH]3)nc2c1,0.53696154,2.729,277.331,3,3,69.39,4,0.918,2,5,0,0,0,5.2843,-0.20983,-0.02177,0.18806,0.20983,0.02177,0.1158,0.09403,10.63490375,0.071305115,0.234120115,0.002520115,2179.997,2174.257344,Benzimidazoles
81,CC1(C)COC(=S)N1,0.488145587,0.6697,131.2,2,1,21.26,0,0.847,2,1,1,1,0,6.448,-0.208,-0.01023,0.19777,0.208,0.01023,0.109115,0.098885,10.11275724,0.060201665,0.218759165,0.000529165,,,other
82,Cc1ccc(/C=N/NC(=O)c2cccnc2)cc1,0.658777772,2.15392,239.278,3,1,54.35,3,0.902,2,3,0,1,0,3.6929,-0.21764,-0.0596,0.15804,0.21764,0.0596,0.13862,0.07902,12.65502404,0.121586335,0.299716335,0.022476335,1934.739,,Schiff bases
83,Cc1ccccc1/C=N/c1ccccc1Sc1ccccc1,0.54677041,5.89682,303.43,2,0,12.36,4,0.875,2,1,1,0,0,2.3494,-0.20375,-0.05029,0.15346,0.20375,0.05029,0.12702,0.07673,13.03271211,0.105135412,0.270520412,0.016480412,2989.991,2982.949776,other
84,CCCCc1nc(Cl)c(CO)n1Cc1ccc(-c2ccccc2-c2nnnn2[K])cc1,0.405536783,3.6718,461.01,7,1,81.65,8,0.863,2,6,0,1,0,16.4142,-0.1841,-0.07705,0.10705,0.1841,0.07705,0.130575,0.053525,18.68285848,0.159269786,0.316607286,0.055457286,3499.574,3501.095341,Imidazoles
85,CCN(CC)c1ccc(/C=N\c2nnc(S)s2)cc1,0.677909483,3.4236,292.433,6,1,41.38,5,0.985,2,4,2,0,0,6.7383,-0.2012,-0.05202,0.14918,0.2012,0.05202,0.12661,0.07459,13.40662287,0.1074547,0.2713597,0.0181397,2017.009,2018.563561,other
86,CN(C)c1ccc(/C=N/c2ccccc2S)cc1,0.652198006,3.7919,256.374,3,1,15.6,3,0.786,2,2,1,0,0,5.6209,-0.19975,-0.04405,0.1557,0.19975,0.04405,0.1219,0.07785,12.84521516,0.095437444,0.256262444,0.012462444,2655.99,2650.498578,Schiff bases
87,Cn1cc[n+](CCO)c1.F[P-](F)(F)(F)(F)F,0.500310465,2.6873,272.129,2,1,29.04,2,0.5887,2,2,0,1,1,8.5947,-0.08279,-0.02478,0.05801,0.08279,0.02478,0.053785,0.029005,34.47681434,0.049867716,0.118155216,0.010585216,1132.942,,Imidazoles
88,Cn1cc[n+](CCO)c1.O=S(=O)([N-]S(=O)(=O)C(F)(F)F)C(F)(F)F,0.572529309,0.3642,407.314,6,1,111.42,4,0.2801,2,3,2,5,0,,,,,,,,,,,,,,,other
89,NC(=S)N/N=C(\\c1ccco1)C(O)c1ccco1,0.435602071,1.1435,265.294,5,3,96.92,4,0.968,2,3,1,3,0,4.7695,-0.20821,-0.06889,0.13932,0.20821,0.06889,0.13855,0.06966,14.35544071,0.137784256,0.311164256,0.034064256,2099.116,2097.8156,other
90,Nc1nc(-c2ccc(O)cc2)c(Sc2sc(N)nc2-c2ccc(O)cc2)s1,0.383365286,4.6604,414.537,9,4,118.28,4,0.891,2,4,3,2,0,2.8151,-0.18018,-0.01673,0.16345,0.18018,0.01673,0.098455,0.081725,12.23615785,0.059304907,0.198622407,0.001712407,3311.614,3310.583318,Thiazoles
91,Nc1nc(-c2ccc(O)cc2)cs1,0.726982773,2.0979,192.243,4,2,59.14,1,0.909,2,2,1,1,0,2.2132,-0.18753,-0.01588,0.17165,0.18753,0.01588,0.101705,0.085825,11.65161666,0.06026162,0.20487912,0.00146912,1281.126,,other
92,Nc1nc(-c2ccccc2)cs1,0.7241864,2.3923,176.244,3,1,38.91,1,0.916,2,2,1,0,0,2.0442,-0.19573,-0.02353,0.1722,0.19573,0.02353,0.10963,0.0861,11.61440186,0.06979522,0.22247522,0.00321522,1771.46,,other
93,Nc1nnc(-c2ccccc2)s1,0.722041851,1.7873,177.232,4,1,51.8,1,0.798,2,3,1,0,0,3.4999,-0.21449,-0.04555,0.16894,0.21449,0.04555,0.13002,0.08447,11.83852255,0.100066298,0.272321298,0.012281298,1386.342,,other
94,O=C(N/N=C/c1ccc(O)cc1)c1cccnc1,0.632070638,1.5511,241.25,4,2,74.58,3,0.85,2,3,0,2,0,3.0419,-0.2105,-0.05779,0.15271,0.2105,0.05779,0.134145,0.076355,13.09671927,0.117836953,0.290159453,0.021869453,2250.492,,Schiff bases
95,O=P(O)(O)CN(CCCCCCN(CP(=O)(O)O)CP(=O)(O)O)CP(=O)(O)O,0.108159152,-0.3084,492.232,6,8,236.6,15,0.8187,2,2,0,12,4,5.8845,-0.2398,0.01286,0.25266,0.2398,-0.01286,0.11347,0.12633,7.915776142,0.050959554,0.227594554,0.000654554,3603.061,3617.057187,Phosphonate esters
96,Oc1ccc(/C=N/C2CCCCC2/N=C/c2ccc(O)cc2)cc1,0.837196983,3.947,322.408,4,2,65.18,4,0.71,2,2,0,2,0,2.9403,-0.21215,-0.03525,0.1769,0.21215,0.03525,0.1237,0.08845,11.3058225,0.086499096,0.254424096,0.007024096,2648.61,2651.995665,other
97,O=C1CC(c2ccc(O)c(O)c2)c2c(cc(O)c3c2OC(c2ccc(O)c(O)c2)C(O)[C@H]3c2c(O)cc(O)c3c2OC(c2ccc(O)c(O)c2)C(O)C3)O1,0.070237473,4.1416,740.67,15,11,267.29,4,0.8572,2,0,0,15,0,8.7396,-0.20221,-0.00869,0.19352,0.20221,0.00869,0.10545,0.09676,10.33484911,0.057460224,0.211290224,0.000390224,5239.754,5237.211966,other
98,NC(=S)N/N=C/c1ccccn1,0.388816583,0.2487,180.236,3,2,63.3,2,0.897,1.5,4,1,0,0,6.7494,-0.20619,-0.07284,0.13335,0.20619,0.07284,0.139515,0.066675,14.99812523,0.145965019,0.318817519,0.039787519,1827.508,1832.006885,Thiourea
99,NC(=S)N/N=C/c1cccnc1,0.388816583,0.2487,180.236,3,2,63.3,2,0.92,1.5,4,1,0,0,4.8154,-0.21093,-0.06325,0.14768,0.21093,0.06325,0.13709,0.07384,13.54279523,0.127259399,0.301269399,0.027089399,1674.439,,other
100,NC(=S)N/N=C/c1ccncc1,0.388816583,0.2487,180.236,3,2,63.3,2,0.855,1.5,4,1,0,0,3.8228,-0.20829,-0.09318,0.11511,0.20829,0.09318,0.150735,0.057555,17.37468508,0.197385459,0.376897959,0.075427959,1333.825,,Semicarbazones
101,O=C/C=C/c1ccccc1,0.443368782,1.8987,132.162,1,0,17.07,2,0.8698,1.5,0,0,1,0,3.6509,-0.23895,-0.07604,0.16291,0.23895,0.07604,0.157495,0.081455,12.27671721,0.15225999,0.35048249,0.03549249,1454.869,,other
102,Nc1ccccc1C(=O)c1ccccc1,0.593384232,2.4998,197.237,2,1,43.09,2,0.8881,1.4,1,0,1,0,1.5796,-0.20722,-0.05857,0.14865,0.20722,0.05857,0.132895,0.074325,13.45442314,0.118809829,0.288867329,0.023077329,1903.606,,other
103,O=Nc1c(O)c(/N=N/c2ccc(Cl)cc2[N+](=O)[O-])cc2ccccc12,0.269832845,5.9203,356.725,7,1,117.52,4,0.8492,1.4,4,0,4,0,2.8347,-0.21583,-0.11339,0.10244,0.21583,0.11339,0.16461,0.05122,19.52362358,0.264510466,0.454730466,0.125510466,2458.144,2454.14232,other
104,C[NH+]1CCN(CCO)C1.O=S(=O)([N-]S(=O)(=O)C(F)(F)C(F)(F)F)C(F)(F)C(F)(F)F,0.489947277,0.0964,511.36,6,2,110.29,6,0.862,1.25,3,2,5,0,7.8428,-0.07957,-0.02806,0.05151,0.07957,0.02806,0.053815,0.025755,38.82741215,0.056223146,0.122915646,0.015285646,2442.206,,other
105,C[NH+]1CCN(CCO)C1.O=S(=O)([N-]S(=O)(=O)C(F)(F)F)C(F)(F)F,0.564274954,-1.1742,411.346,6,2,110.29,4,0.3104,1.25,3,2,5,0,7.8655,-0.09778,-0.05785,0.03993,0.09778,0.05785,0.077815,0.019965,50.08765339,0.151644734,0.239442234,0.083812234,2268.698,,other
106,C[NH+]1CCN(CCO)C1.O=S(=O)(F)[N-]S(=O)(=O)F,0.557999793,-2.4448,311.332,6,2,110.29,4,0.1569,1.25,3,2,5,0,2.2759,-0.0745,-0.02959,0.04491,0.0745,0.02959,0.052045,0.022455,44.53351147,0.060313561,0.123586061,0.019496061,1960.953,,other
107,c1cc(-c2noc(-c3ccncc3)n2)ccn1,0.66715862,2.1936,224.223,5,0,64.7,2,0.9397,1.2,4,0,1,0,1.2186,-0.26313,-0.08896,0.17417,0.26313,0.08896,0.176045,0.087085,11.48303382,0.177940185,0.397527685,0.045437685,1743.944,,other
108,c1ccc(-c2noc(-c3ccccn3)n2)nc1,0.66715862,2.1936,224.223,5,0,64.7,2,0.9544,1.2,4,0,1,0,2.0619,-0.24771,-0.0716,0.17611,0.24771,0.0716,0.159655,0.088055,11.35653853,0.144737488,0.348419988,0.029109988,1767.684,,other
109,c1ccc2c(c1)[nH]c1cnccc12,0.548948557,2.7161,168.199,1,1,28.68,0,0.92,1.2,2,0,0,0,2.9705,-0.2101,-0.04227,0.16783,0.2101,0.04227,0.126185,0.083915,11.91682059,0.094873707,0.263016207,0.010646207,1334.841,,other
110,c1cncc(-c2noc(-c3cccnc3)n2)c1,0.66715862,2.1936,224.223,5,0,64.7,2,0.9743,1.2,4,0,1,0,4.7809,-0.25378,-0.07789,0.17589,0.25378,0.07789,0.165835,0.087945,11.37074308,0.156354808,0.366162308,0.034492308,1613.319,,other
111,Cc1nccc2c1[nH]c1ccccc12,0.568427007,3.02452,182.226,1,1,28.68,0,0.93,1.2,2,0,0,0,2.801,-0.20578,-0.03807,0.16771,0.20578,0.03807,0.121925,0.083855,11.92534733,0.088639351,0.252491851,0.008641851,1672.418,,other
112,Nc1ccccc1C(=O)c1ccccc1,0.593384232,2.4998,197.237,2,1,43.09,2,0.8397,1.2,1,0,1,0,1.5796,-0.20722,-0.05857,0.14865,0.20722,0.05857,0.132895,0.074325,13.45442314,0.118809829,0.288867329,0.023077329,1903.606,,other
113,[Br-].c1ccc(OCCC[n+]2ccccn2)cc1,0.513808763,-1.1578,295.18,2,0,26,5,0.9103,1,2,0,1,0,9.6946,-0.06484,-0.03074,0.0341,0.06484,0.03074,0.04779,0.01705,58.65102639,0.066976073,0.123291073,0.027711073,2008.029,2008.248996,pyridazines
114,[N-]=[N+]=NCc1cc(CN2CCCCC2)c(O)c2ncccc12,0.529683573,3.7366,297.362,4,1,85.12,4,0.88,1,5,0,1,0,2.3484,-0.20199,-0.06608,0.13591,0.20199,0.06608,0.134035,0.067955,14.71562063,0.132185867,0.300198367,0.032128367,2960.297,2959.89827,other
115,[N-]=[N+]=NCc1cc(CN2CCOCC2)c(O)c2ncccc12,0.533034306,2.5829,299.334,5,1,94.35,4,0.9,1,5,0,2,0,3.8689,-0.20418,-0.06883,0.13535,0.20418,0.06883,0.136505,0.067675,14.77650536,0.137669856,0.308012356,0.035002356,2390.547,2396.445855,other
116,Brc1ccc(-n2ccnc2)cc1,0.726070299,2.6348,223.073,2,0,17.82,1,0.564,1,2,0,0,0,2.0171,-0.22811,-0.03902,0.18909,0.22811,0.03902,0.133565,0.094545,10.57697393,0.094344541,0.275182041,0.008052041,1298.279,1301.272689,Imidazoles
117,Brc1ccc2nc[nH]c2c1,0.689170014,2.3254,197.035,1,1,28.68,0,0.607,1,2,0,0,0,3.4935,-0.22435,-0.02847,0.19588,0.22435,0.02847,0.12641,0.09794,10.21033286,0.081577946,0.256957946,0.004137946,1141.338,1137.2436,Benzimidazoles
118,BrCCCCOc1cccc2cccnc12,0.613785024,3.7887,280.165,2,0,22.12,5,0.975,1,1,0,1,0,3.8221,-0.2228,-0.06359,0.15921,0.2228,0.06359,0.143195,0.079605,12.562025,0.128790955,0.311788455,0.025398455,1569.891,1569.426208,Quinolines
119,BrCCCOc1cccc2cccnc12,0.624674758,3.3986,266.138,2,0,22.12,4,0.957,1,1,0,1,0,3.9423,-0.20593,-0.05799,0.14794,0.20593,0.05799,0.13196,0.07397,13.51899419,0.117706108,0.286651108,0.022731108,2045.418,2048.726699,Quinolines
120,BrCCOc1cccc2cccnc12,0.783149595,3.0085,252.111,2,0,22.12,3,0.952,1,1,0,1,0,4.7152,-0.2147,-0.06389,0.15081,0.2147,0.06389,0.139295,0.075405,13.26172005,0.12865922,0.30565672,0.02706672,1370.352,1375.721776,Quinolines
121,C#CCN1C(=O)c2ccccc2S1(=O)=O,0.647425695,0.4643,221.237,3,0,54.45,1,0.9247,1,1,1,3,0,3.1937,-0.27253,-0.07474,0.19779,0.27253,0.07474,0.173635,0.098895,10.11173467,0.152429917,0.375512417,0.028242417,1550.68,1546.3568,Saccharin derivatives
122,C(=N/c1ccc(Cc2ccc(/N=C/c3ccsc3)cc2)cc1)\c1ccsc1,0.321947011,6.9016,386.545,4,0,24.72,6,0.761,1,2,2,0,0,2.0187,-0.20773,-0.04959,0.15814,0.20773,0.04959,0.12866,0.07907,12.64702163,0.104675576,0.272870576,0.015550576,3255.509,3258.76408,Schiff bases
123,C(=N/c1ccc(CCc2ccc(/N=C/c3ccsc3)cc2)cc1)\c1ccsc1,0.295692545,7.096,400.572,4,0,24.72,7,0.811,1,2,2,0,0,3.5022,-0.20903,-0.05075,0.15828,0.20903,0.05075,0.12989,0.07914,12.63583523,0.106592192,0.276052192,0.016272192,3062.357,3070.427058,Schiff bases
124,C(=N/c1ccc(Oc2ccc(/N=C/c3ccccn3)cc2)cc1)\c1ccccn1,0.400203239,5.7701,378.435,5,0,59.73,6,0.8114,1,4,0,1,0,2.4241,-0.1977,-0.06466,0.13304,0.1977,0.06466,0.13118,0.06652,15.03307276,0.129346004,0.293786004,0.031426004,3402.462,3404.32476,Schiff bases
125,C(=N/c1ccc(Oc2ccc(/N=C/c3ccsc3)cc2)cc1)\c1ccsc1,0.324228952,7.1031,388.517,5,0,33.95,6,0.82,1,2,2,1,0,0.4186,-0.19845,-0.05162,0.14683,0.19845,0.05162,0.125035,0.073415,13.62119458,0.106475184,0.268217684,0.018147684,3405.899,3413.884968,Schiff bases
126,C(=N/c1ccc(Oc2ccc(Oc3ccc(/N=C/c4ccccn4)cc3)cc2)cc1)\c1ccccn1,0.219431003,7.5624,470.532,6,0,68.96,8,0.8783,1,4,0,2,0,3.3177,-0.19824,-0.065,0.13324,0.19824,0.065,0.13162,0.06662,15.01050736,0.130019697,0.294949697,0.031709697,3937.548,3942.180128,Schiff bases
127,C(=N/c1ccc2sc3ccc(/N=C/c4cccs4)cc3c2c1)\c1cccs1,0.275418237,7.6787,402.569,5,0,24.72,4,0.864,1,2,3,0,0,3.1962,-0.19412,-0.06019,0.13393,0.19412,0.06019,0.127155,0.066965,14.93317405,0.120722721,0.281360221,0.027050221,3159.028,3151.446522,Thiophenes
128,C(=Nc1nc[nH]n1)c1ccc(C=Nc2nc[nH]n2)cc1,0.695954833,1.424,266.268,6,2,107.86,4,0.912,1,8,0,0,0,2.2485,-0.21732,-0.07436,0.14296,0.21732,0.07436,0.14584,0.07148,13.98992725,0.148778019,0.330358019,0.038678019,2295.309,,Triazole
129,C(COc1nc(OCCOCC2CO2)nc(OCCOCC2CO2)n1)OCC1CO1,0.214860338,-0.7458,429.426,12,0,131.64,18,0.84,1,3,0,9,0,3.7029,-0.25506,-0.03092,0.22414,0.25506,0.03092,0.14299,0.11207,8.922994557,0.091220398,0.290245398,0.004265398,2893.268,2891.665469,Epoxy
130,C/C(=N\c1ccccc1)c1c(O)cc(C)oc1=O,0.824744796,2.79452,243.262,4,1,62.8,2,0.865,1,1,0,3,0,6.1406,-0.20661,-0.05192,0.15469,0.20661,0.05192,0.129265,0.077345,12.92908397,0.108018878,0.275956378,0.017426378,1715.474,1714.85211,Pyranes
131,C/C(=N\c1ccccc1Cl)c1c(O)cc(C)oc1=O,0.855317811,3.44792,277.707,4,1,62.8,2,0.814,1,1,0,3,0,6.8236,-0.21278,-0.0548,0.15798,0.21278,0.0548,0.13379,0.07899,12.65983036,0.113303988,0.286588988,0.019008988,1734.202,1736.354704,Pyranes
132,C[N+](C)(C)CCCCCCN1C(=O)C(=O)c2ccccc21,0.439197032,2.4825,289.399,2,0,37.38,7,0.9207,1,2,0,2,0,23.4108,-0.04627,-0.018,0.02827,0.04627,0.018,0.032135,0.014135,70.74637425,0.036528413,0.075730913,0.011460913,2694.968,2689.306072,ionic surfactant
133,C[NH+]1CCN(CCO)C1.O=S(=O)([N-]S(=O)(=O)C(F)(F)C(F)(F)F)C(F)(F)C(F)(F)F,0.489947277,0.0964,511.36,6,2,110.29,6,0.8337,1,3,2,5,0,7.8428,-0.07957,-0.02806,0.05151,0.07957,0.02806,0.053815,0.025755,38.82741215,0.056223146,0.122915646,0.015285646,2442.206,,other
134,C[NH+]1CCN(CCO)C1.O=S(=O)([N-]S(=O)(=O)C(F)(F)F)C(F)(F)F,0.564274954,-1.1742,411.346,6,2,110.29,4,0.264,1,3,2,5,0,7.8655,-0.09778,-0.05785,0.03993,0.09778,0.05785,0.077815,0.019965,50.08765339,0.151644734,0.239442234,0.083812234,2268.698,,other
135,C[NH+]1CCN(CCO)C1.O=S(=O)(F)[N-]S(=O)(=O)F,0.557999793,-2.4448,311.332,6,2,110.29,4,0.137,1,3,2,5,0,2.2759,-0.0745,-0.02959,0.04491,0.0745,0.02959,0.052045,0.022455,44.53351147,0.060313561,0.123586061,0.019496061,1960.953,,other
136,C=[N+]([O-])c1cc(Cl)cc2cc(C=O)c(Cl)cc12,0.273145912,3.8015,268.099,2,0,43.14,2,0.95,1,1,0,2,0,,,,,,,,,,,,,1833.488,1839.096567,Quinolines
137,C=C(/C=C(C)/N=C/C=C/c1ccc(OC)cc1)C(=O)O,0.490251453,3.3238,271.316,3,1,58.89,6,0.9707,1,1,0,3,0,5.3274,-0.20569,-0.06025,0.14544,0.20569,0.06025,0.13297,0.07272,13.75137514,0.121569176,0.290899176,0.024959176,2625.938,2625.288501,Schiff bases
138,C=C(C)n1c(=O)n(Cc2ccc(O)c3ncccc23)c2ccccc21,0.623885059,3.5957,331.375,5,1,60.05,3,0.936,1,3,0,2,0,2.7851,-0.2027,-0.05833,0.14437,0.2027,0.05833,0.130515,0.072185,13.85329362,0.117989646,0.284597146,0.023567146,2460.148,2461.3779,Quinolines
139,C=CCSc1nc2ccccc2[nH]1,0.595229684,2.841,190.271,2,1,28.68,3,0.937,1,2,1,0,0,1.9084,-0.20589,-0.00949,0.1964,0.20589,0.00949,0.10769,0.0982,10.18329939,0.059048554,0.215838554,0.000458554,1590.832,1594.157887,Benzimidazoles
140,c1cc(-c2nc3ccccc3[nH]2)nc(-c2nc3ccccc3[nH]2)c1,0.513854391,4.1682,311.348,3,2,70.25,2,0.97,1,5,0,0,0,4.4656,-0.21371,-0.06097,0.15274,0.21371,0.06097,0.13734,0.07637,13.09414692,0.123492704,0.299017704,0.024337704,2142.952,2145.04236,Dibenzimidazole
141,c1cc(-c2nc3ccccc3s2)nc(-c2nc3ccccc3s2)c1,0.415737599,5.635,345.452,5,0,38.67,2,0.96,1,3,2,0,0,2.3201,-0.22715,-0.06966,0.15749,0.22715,0.06966,0.148405,0.078745,12.699219,0.139844079,0.327621579,0.030811579,2874.166,2881.063533,Dibenzothiazoles
142,c1cc(N(CC2CO2)CC2CO2)ccc1Oc1ccc(N(CC2CO2)CC2CO2)cc1,0.485520706,2.6869,424.497,7,0,65.83,12,0.913,1,2,0,5,0,0.9879,-0.18532,-0.01457,0.17075,0.18532,0.01457,0.099945,0.085375,11.71303075,0.05850075,0.20113325,0.00124325,4023.277,4026.376424,Epoxy
143,c1ccc(-c2ccccc2OCC2CO2)c(OCC2CO2)c1,0.737235113,2.9088,298.338,4,0,43.52,7,0.958,1,0,0,4,0,2.1263,-0.22034,-0.01695,0.20339,0.22034,0.01695,0.118645,0.101695,9.833325139,0.069210069,0.238702569,0.001412569,2569.153,2565.73794,Epoxy
144,c1ccc(-c2nc3c4cccnc4c4ncccc4c3[nH]2)cc1,0.468458316,4.3263,296.333,3,1,54.46,1,0.892,1,4,0,0,0,5.597,-0.20598,-0.05372,0.15226,0.20598,0.05372,0.12985,0.07613,13.13542624,0.110738359,0.278653359,0.018953359,2444.426,2439.216147,Imidazoles
145,c1ccc(-c2nc3ccccc3[nH]2)cc1,0.632617312,3.2299,194.237,1,1,28.68,1,0.879,1,2,0,0,0,3.1364,-0.21081,-0.04379,0.16702,0.21081,0.04379,0.1273,0.08351,11.97461382,0.097026045,0.266081045,0.011481045,1312.562,,Benzimidazoles
146,c1ccc(-c2nc3ccccc3n2CCCCn2c(-c3ccccc3)nc3ccccc32)cc1,0.245091881,7.2004,442.566,4,0,35.64,7,0.81,1,4,0,0,0,5.7635,-0.21193,-0.02958,0.18235,0.21193,0.02958,0.120755,0.091175,10.96791884,0.079965835,0.246308335,0.004798335,4047.671,4047.6708,Benzimidazoles
147,c1ccc(Cc2ccc3ncccc3c2)cc1,0.638054264,3.8256,219.287,1,0,12.89,2,0.9654,1,1,0,0,0,2.1765,-0.21902,-0.05634,0.16268,0.21902,0.05634,0.13768,0.08134,12.29407426,0.116521898,0.294871898,0.019511898,2049.799,2044.824615,Quinolines
148,c1ccc(Cc2cccc3ncccc23)cc1,0.638054264,3.8256,219.287,1,0,12.89,2,0.9474,1,1,0,0,0,2.1825,-0.22029,-0.05629,0.164,0.22029,0.05629,0.13829,0.082,12.19512195,0.116610513,0.295900513,0.019320513,1915.584,1915.210513,Quinolines
149,c1ccc(N(CC2CO2)CC2CO2)cc1,0.678032221,1.2906,205.257,3,0,28.3,5,0.963,1,1,0,2,0,0.9751,-0.19562,0.00082,0.19644,0.19562,-0.00082,0.0974,0.09822,10.18122582,0.048293423,0.194803423,3.42E-06,1582.548,,Epoxy
150,c1ccc2[nH]c(-c3ccncc3)nc2c1,0.648091739,2.6249,195.225,2,1,41.57,1,0.805,1,3,0,0,0,3.4419,-0.22387,-0.06198,0.16189,0.22387,0.06198,0.142925,0.080945,12.35406758,0.126181701,0.309579201,0.023729201,1698.834,,Benzimidazoles
151,c1ccc2[nH]c(-c3cscn3)nc2c1,0.657282831,2.6864,201.254,3,1,41.57,1,0.861,1,3,1,0,0,2.4671,-0.21431,-0.04463,0.16968,0.21431,0.04463,0.12947,0.08484,11.78689298,0.098788784,0.270678784,0.011738784,1277.98,1281.883776,Benzimidazoles
152,c1ccc2[nH]c(CCc3nc4ccccc4[nH]3)nc2c1,0.595269966,3.2244,262.316,2,2,57.36,3,0.94,1,4,0,0,0,0.0002,-0.21666,-0.01738,0.19928,0.21666,0.01738,0.11702,0.09964,10.03613007,0.068715779,0.235555779,0.001515779,2300.032,2303.38658,Dibenzimidazole
153,c1ccc2[nH]c(CN(Cc3nc4ccccc4[nH]3)Cc3nc4ccccc4[nH]3)nc2c1,0.378728031,4.5179,407.481,4,3,89.28,6,0.92,1,7,0,0,0,2.3763,-0.21031,-0.02826,0.18205,0.21031,0.02826,0.119285,0.091025,10.98599286,0.078159359,0.242956859,0.004386859,3638.658,3645.935483,Benzimidazoles
154,c1ccc2[nH]c(CNCc3nc4ccccc4[nH]3)nc2c1,0.53696154,2.729,277.331,3,3,69.39,4,0.886,1,5,0,0,0,5.2843,-0.20983,-0.02177,0.18806,0.20983,0.02177,0.1158,0.09403,10.63490375,0.071305115,0.234120115,0.002520115,2179.997,2174.257344,Benzimidazoles
155,c1ccc2[nH]c(COCc3nc4ccccc4[nH]3)nc2c1,0.602309053,3.156,278.315,3,2,66.59,4,0.95,1,4,0,1,0,5.793,-0.20913,-0.03768,0.17145,0.20913,0.03768,0.123405,0.085725,11.66520852,0.088823529,0.255091029,0.008281029,2526.816,2531.55336,Dibenzimidazole
156,c1ccc2[nH]c(CSCc3nc4ccccc4[nH]3)nc2c1,0.60041896,3.8726,294.383,3,2,57.36,4,0.96,1,4,1,0,0,3.2634,-0.21648,-0.02641,0.19007,0.21648,0.02641,0.121445,0.095035,10.5224391,0.077597138,0.246559638,0.003669638,2122.533,2119.333188,Dibenzimidazole
157,c1ccc2[nH]c(SCSc3nc4ccccc4[nH]3)nc2c1,0.436026139,4.2811,312.423,4,2,57.36,4,0.971,1,4,2,0,0,2.5222,-0.20816,-0.02128,0.18688,0.20816,0.02128,0.11472,0.09344,10.70205479,0.070423151,0.231863151,0.002423151,2234.088,2235.875187,Benzimidazoles
158,c1ccc2[nH]c(SSc3nc4ccccc4[nH]3)nc2c1,0.55545248,4.2386,298.396,4,2,57.36,3,0.92,1,4,2,0,0,5.7296,-0.21784,-0.07024,0.1476,0.21784,0.07024,0.14404,0.0738,13.5501355,0.140565864,0.321505864,0.033425864,2500.459,2493.086288,Benzimidazoles
159,c1ccc2c(c1)N=C1CCCCC1C1(CCCCC1)N2,0.697015693,5.0777,268.404,2,1,24.39,0,0.897,1,2,0,0,0,3.0587,-0.18955,-0.02104,0.16851,0.18955,0.02104,0.105295,0.084255,11.86873183,0.065794535,0.213217035,0.002627035,2938.982,2942.029352,Benzodiazepines
160,c1ccc2ncccc2c1,0.531191558,2.2348,129.162,1,0,12.89,0,0.8296,1,1,0,0,0,2.0999,-0.22521,-0.05676,0.16845,0.22521,0.05676,0.140985,0.084225,11.87295934,0.117998042,0.301095542,0.019125542,1091.904,,Quinolines
161,c1ccc2sc(CCc3nc4ccccc4s3)nc2c1,0.547823603,4.6912,296.42,4,0,25.78,3,0.91,1,2,2,0,0,1.2016,-0.23015,-0.03583,0.19432,0.23015,0.03583,0.13299,0.09716,10.29230136,0.091016571,0.272586571,0.006606571,2241.871,2236.362312,Dibenzothiazoles
162,c1ccc2sc(CSCc3nc4ccccc4s3)nc2c1,0.50555122,5.3394,328.487,5,0,25.78,4,0.93,1,2,3,0,0,3.323,-0.22253,-0.04767,0.17486,0.22253,0.04767,0.1351,0.08743,11.43772161,0.104380705,0.283195705,0.012995705,2867.926,2863.110912,Dibenzothiazoles
163,c1cnc2c(c1)c1nc(-c3ccc(-c4nc5c6cccnc6c6ncccc6c5[nH]4)cc3)[nH]c1c1cccnc12,0.241289315,6.966,514.552,6,2,108.92,2,0.903,1,8,0,0,0,5.6878,-0.20446,-0.07323,0.13123,0.20446,0.07323,0.138845,0.065615,15.24041759,0.146901882,0.318554382,0.040864382,3604.855,3604.85532,Imidazoles
164,CC(=NOCn1cnnc1)c1cc(Cl)ccc1Cl,0.640663597,2.9832,285.134,5,0,52.3,4,0.98,1,4,0,1,0,,,,,,,,,,,,,2516.296,2519.530992,Triazole
165,CC(=NOCn1cnnc1)c1ccc(Cl)c(Cl)c1,0.640663597,2.9832,285.134,5,0,52.3,4,0.987,1,4,0,1,0,,,,,,,,,,,,,1938.348,1938.101661,Triazole
166,CC(=NOCn1cnnc1)c1ccc(Cl)cc1,0.618183602,2.3298,250.689,5,0,52.3,4,0.968,1,4,0,1,0,4.6949,-0.24067,-0.05596,0.18471,0.24067,0.05596,0.148315,0.092355,10.82778409,0.11909122,0.31358372,0.01695372,1590.554,1585.2525,Triazole
167,CC(=NOCn1cnnc1)c1ccc(F)cc1,0.598539534,1.8155,234.234,5,0,52.3,4,0.935,1,4,0,1,0,5.9751,-0.23938,-0.04789,0.19149,0.23938,0.04789,0.143635,0.095745,10.44440963,0.107739377,0.299246877,0.011976877,1781.04,1781.569439,Triazole
168,CC(=O)c1c(O)cc(C)oc1=O,0.631147388,0.85642,168.148,4,1,67.51,1,0.806,1,0,0,4,0,6.8532,-0.23657,-0.06059,0.17598,0.23657,0.06059,0.14858,0.08799,11.36492783,0.125446167,0.318021167,0.020861167,1317.177,,Pyranes
169,CC(=O)c1ccc(-n2ccnc2)cc1,0.672807286,2.0749,186.214,3,0,34.89,2,0.705,1,2,0,1,0,1.6467,-0.23172,-0.06817,0.16355,0.23172,0.06817,0.149945,0.081775,12.22867625,0.13747174,0.32830424,0.02841424,1482.577,,Imidazoles
170,CC(=O)COc1ccc(C(=O)/C=C/c2ccc(C)cc2)cc1,0.599963401,3.85892,294.35,3,0,43.37,6,0.8537,1,0,0,3,0,3.4298,-0.22941,-0.06797,0.16144,0.22941,0.06797,0.14869,0.08072,12.38850347,0.136946953,0.325996953,0.028616953,2695.405,2690.403466,Chalcone
171,CC(=O)N1N=C(Cn2cncn2)OC1c1ccc([N+](=O)[O-])cc1,0.615241469,1.0773,316.277,8,0,115.75,4,0.988,1,6,0,4,0,7.1838,-0.24073,-0.09624,0.14449,0.24073,0.09624,0.168485,0.072245,13.84178836,0.196464774,0.401072274,0.064102274,2372.367,2368.452576,Triazole
172,CC(=O)NCc1ccc(O)c2ncccc12,0.800653278,1.5765,216.24,3,2,62.22,2,0.919,1,2,0,2,0,2.2999,-0.21194,-0.06695,0.14499,0.21194,0.06695,0.139445,0.072495,13.79405476,0.134112063,0.309804563,0.030914563,1906.69,1907.1729,Quinolines
173,CC(C)(C)c1ccc(CSc2nnc(Cn3cncn3)o2)cc1,0.668987264,3.2992,329.429,7,0,69.63,5,0.986,1,5,1,1,0,4.4939,-0.23519,-0.03953,0.19566,0.23519,0.03953,0.13736,0.09783,10.22181335,0.09643141,0.28270641,0.00798641,2866.586,2870.498068,Triazole
174,CC(C)(C)OC(=O)NCc1ccc(O)c2ncccc12,0.882795609,2.9651,274.32,4,2,71.45,2,0.949,1,2,0,3,0,2.1164,-0.21224,-0.05922,0.15302,0.21224,0.05922,0.13573,0.07651,13.0701869,0.120393628,0.294378628,0.022918628,2464.068,2458.24389,Quinolines
175,CC(C)(c1ccc(OC(=S)SCC2CO2)cc1)c1ccc(OC(=S)SCC2CO2)cc1,0.348316717,5.6039,492.709,8,0,43.52,8,0.96,1,0,4,4,0,9.547,-0.21367,-0.08194,0.13173,0.21367,0.08194,0.147805,0.065865,15.18257041,0.165841631,0.346579131,0.050969131,4481.993,4471.693624,other
176,CC(C)(S)[C@@H](N)C(=O)O,0.488090598,0.1067,149.215,3,3,63.32,2,0.3,1,1,1,2,0,3.621,-0.2257,-0.00807,0.21763,0.2257,0.00807,0.116885,0.108815,9.189909479,0.062776746,0.234069246,0.000299246,1228.403,,other
177,CC(C)c1ccc(/C=N/Nc2ccc([N+](=O)[O-])cc2[N+](=O)[O-])cc1,0.487846583,4.0724,328.328,6,1,110.67,6,0.9346,1,4,0,4,0,7.6253,-0.22444,-0.10854,0.1159,0.22444,0.10854,0.16649,0.05795,17.25625539,0.239162382,0.434627382,0.101647382,3066.947,3061.426018,Hydrazine
